Repository: SynlysAI/SpecLabOS

# SpecLabOS

SpecLabOS 用于统一管理实验设备、工作流编排与任务运行。

## 本地运行

1. 创建并激活环境

```powershell
conda create -n SpecLabOS python=3.12 -y
conda activate SpecLabOS
```

如果你当前沿用旧项目环境，也可以继续使用已有的 `alabos` 环境；两者任选其一，但需确保 `backend/requirements.txt` 与前端依赖都已安装。

2. 安装后端依赖

```powershell
cd E:\xx_project\SpecLabOS\backend
pip install -r requirements.txt
```

3. 启动后端服务

```powershell
cd E:\xx_project\SpecLabOS\backend
uvicorn main:app --reload

# 或者
uvicorn main:app --host 0.0.0.0 --port 8010
```

4. 安装并启动前端

```powershell
cd E:\xx_project\SpecLabOS\frontend
npm install
npm run dev
```

## 当前接口状态

- 已可用的后端占位接口：
  - `GET /api/devices`
  - `GET /api/workflows`
  - `GET /api/workflow-runs`
  - `GET /api/workflow-runs/{run_id}`
  - `GET /api/logs`
- 当前前端页面会优先请求这些接口。
- 当接口不可用或字段尚未完全对齐时，页面会回退到前端内置示例数据，并显示提示信息。

## SmartAccess 模板中心

SpecLabOS 提供独立的 SmartAccess 模板中心，用于接收 SmartAccess 桌面端发布的 workflow 模板，并发起远程运行任务。

- 模板发布接口：`POST /api/smartaccess/templates/publish`
- 设备图片上传接口：`POST /api/smartaccess/device-images`（multipart：`file` + `source_device_id`）
- 模板查看入口：前端“SmartAccess 模板”页
- 运行状态回传：`POST /api/smartaccess/runs/{run_id}/events`
- RabbitMQ exchange：`smartaccess.commands`
- RabbitMQ routing key：`device.{smartaccess_node_id}.run.requested`
- 设备队列建议：`smartaccess.device.{smartaccess_node_id}.commands`

`config.yaml` 中配置 `smartaccess.api_token` 后，SmartAccess HTTP 接口会要求请求携带 `Authorization: Bearer <token>`。平台发起运行时，后端创建 `smartaccess_runs` 记录，并通过 RabbitMQ 把任务投递给指定 `smartaccess_node_id` 的 SmartAccess worker。

`smartaccess_node_id` 表示安装并运行 SmartAccess worker 的执行端电脑 ID；`target_device_id` 表示该电脑控制的目标设备或目标软件，例如 `vpn软件`、`weixin`。任务运行列表中的“目标设备”展示 `target_device_id`，“执行端”展示 `smartaccess_node_id`。

SmartAccess 桌面端可在系统设置中配置执行端设备图片，发布模板时会自动上传到该接口；图片保存在 `device_images.image_dir` 目录，并在设备监控页的 SmartAccess 设备行展示。

## SmartDataHub 数据入库

SpecLabOS 当前也集成了 SmartDataHub 的数据接收能力，用于接收设备端 Collector 上报的文件，并写入 MinIO 和 MongoDB。

### 接口

- 文件上传：`POST /api/data/ingest/files`
- 资产列表：`GET /api/data/assets`
- 资产文件列表：`GET /api/data/assets/{asset_id}/files`

### 存储结构

MongoDB 使用两个集合：

- `data_assets`：资产主记录，表示一个结果目录或一个单文件资产。
- `data_asset_files`：文件明细记录，表示资产下的每个具体文件。

### ID 规则

当前资产和文件主键使用确定性 UUID 生成，避免同名目录冲突。

- `asset_key = device_id:data_type:asset_group_id`
- `asset_id = uuid5(namespace, asset_key)`
- `file_key = asset_key:relative_path`
- `file_id = uuid5(namespace, file_key)`

其中：

- `asset_group_id` 是业务上的结果目录名或文件名，例如 `sample_005`。
- `relative_path` 是文件在结果目录内的相对路径，例如 `pdata/1/1r`。

### 数据含义

- `data_assets`：保存资产汇总信息，例如 `file_count`、`total_size`、`storage_prefix`、`upload_status`。
- `data_asset_files`：保存每个文件的详细信息，例如 `relative_path`、`file_hash`、`storage_key`、`storage_uri`。

对于目录型结果，`data_assets` 代表整个结果目录，`data_asset_files` 代表目录中的每个文件。

### MinIO 规则

目录型资产会按原目录结构上传到 MinIO，不做 zip 压缩。对象 key 形如：

```text
data-assets/{device_id}/{data_type}/{yyyy}/{mm}/{dd}/{root_name}/{relative_path}
```

如果是单文件资产，则不会附加根目录名。

### Collector 协作方式

Collector 监听设备端目录并上报文件内容，SpecLabOS 负责：

- 接收上传文件
- 写入 MinIO
- 更新 MongoDB 主记录和文件明细
- 提供资产列表和文件列表查询接口

## 基础验证

后端测试：

```powershell
cd E:\xx_project\SpecLabOS\backend
pytest -v
```

前端构建：

```powershell
cd E:\xx_project\SpecLabOS\frontend
npm run build
```

File: backend/app/api/routes/data/优化参数输入.txt
1号：
{
聚合二氧六环加液量（ml）:20.0
AIBME/二氧六环加液量（ml）:2.0
聚合升温保持温度（℃）:70
聚合反应时长（h）:15
}
2号：
{
聚合二氧六环加液量（ml）:15.0
AIBME/二氧六环加液量（ml）:4.0
聚合升温保持温度（℃）:65
聚合反应时长（h）:14
}
3号：
{
聚合二氧六环加液量（ml）:17.0
AIBME/二氧六环加液量（ml）:3.5
聚合升温保持温度（℃）:80
聚合反应时长（h）:14
}
4号：
{
聚合二氧六环加液量（ml）:18.0
AIBME/二氧六环加液量（ml）:3.2
聚合升温保持温度（℃）:77.5
聚合反应时长（h）:17.0
}

File: backend/app/api/routes/data/标准控制指令流程_new.txt
以下是生成的设备控制指令，用于执行实验工作流：

# 聚合反应阶段：
#溶剂编号
#1号溶剂：引发剂
#2号溶剂：氨水
#3号溶剂：二氧六环
#4号溶剂：甲醇
#5号溶剂：稀盐酸

# 启动4个反应器的搅拌，搅拌速度300RPM
S START_STIR(reactor_1,300)
S START_STIR(reactor_2,300)
S START_STIR(reactor_3,300)
S START_STIR(reactor_4,300)

# 依照给定的优化参数，依次往反应器1/2/3/4内加入20.0/15.0/17.0/18.0的二氧六环液体
S REACTOR_SOLUTION_ADD(3,20.0,reactor_1)
S REACTOR_SOLUTION_ADD(3,15.0,reactor_2)
S REACTOR_SOLUTION_ADD(3,17.0,reactor_3)
S REACTOR_SOLUTION_ADD(3,18.0,reactor_4)

# 加完液体后，给反应器1/2/3/4通入氮气
S REACTOR_N2_ON(reactor_1)
S REACTOR_N2_ON(reactor_2)
S REACTOR_N2_ON(reactor_3)
S REACTOR_N2_ON(reactor_4)

#保持通入氮气20min
S WAIT(1200)

#依次往反应器1/2/3/4内加入2.0/4.0/3.5/3.2的AIMBE/二氧六环溶液
#此处加液前要先暂时关闭所加反应器的氮气氛围，加液后再开启
S REACTOR_N2_OFF(reactor_1)
S REACTOR_SOLUTION_ADD(1,2.0,reactor_1)
S REACTOR_N2_ON(reactor_1)

S REACTOR_N2_OFF(reactor_2)
S REACTOR_SOLUTION_ADD(1,4.0,reactor_2)
S REACTOR_N2_ON(reactor_2)

S REACTOR_N2_OFF(reactor_3)
S REACTOR_SOLUTION_ADD(1,3.5,reactor_3)
S REACTOR_N2_ON(reactor_3)

S REACTOR_N2_OFF(reactor_4)
S REACTOR_SOLUTION_ADD(1,3.2,reactor_4)
S REACTOR_N2_ON(reactor_4)

#继续保持通入氮气10min
S WAIT(600)

#停止通入氮气
S REACTOR_N2_OFF(reactor_1)
S REACTOR_N2_OFF(reactor_2)
S REACTOR_N2_OFF(reactor_3)
S REACTOR_N2_OFF(reactor_4)

#依次为反应器1/2/3/4设置温度
S TEMP_SET(reactor_1,70)
S TEMP_SET(reactor_2,65)
S TEMP_SET(reactor_3,80)
S TEMP_SET(reactor_4,77.5)

#依次对反应器的反应时长从短到长进行处理，等待时间需要计入降温冷却和空气通气统筹安排
#等待14h直到反应器2反应时长结束
S WAIT(50400)
#反应器2和3的反应时长相同，同时进行降温及淬灭处理
#对反应器2进行降温后通入空气淬灭，降温冷却时长固定为15分钟
#对反应器3进行降温后通入空气淬灭，降温冷却时长固定为15分钟
S TEMP_SET(reactor_2,20)
S TEMP_SET(reactor_3,20)
S WAIT(900)
S REACTOR_AIR_ON(reactor_2)
S REACTOR_AIR_ON(reactor_3)
#通气10min后关闭空气
S WAIT(600)
S REACTOR_AIR_OFF(reactor_2)
S REACTOR_AIR_OFF(reactor_3)

#再等待35min直到反应器1反应时长结束，此处等待35min=原本需要再等待的1h-降温15min-通气10min
S WAIT(2100)
#对反应器1进行降温后通入空气淬灭，降温冷却时长固定为15分钟
S TEMP_SET(reactor_1,20)
S WAIT(900)
S REACTOR_AIR_ON(reactor_1)
#通气10min后关闭空气
S WAIT(600)
S REACTOR_AIR_OFF(reactor_1)
#再等待95min直到反应器4反应时长结束，此处等待95min=原本需要再等待的2h-降温15min-通气10min
S WAIT(5700)
#对反应器4进行降温后通入空气淬灭，降温冷却时长固定为15分钟
S TEMP_SET(reactor_4,20)
S WAIT(900)
S REACTOR_AIR_ON(reactor_4)
#通气10min后关闭空气
S WAIT(600)
S REACTOR_AIR_OFF(reactor_4)

#到此为止，所有反应器的聚合反应结束
#后续水解流程的加液量及流程均为固定，仅反应器数量会有差别
# 启动4个反应器的搅拌，搅拌速度600RPM
S START_STIR(reactor_1,600)
S START_STIR(reactor_2,600)
S START_STIR(reactor_3,600)
S START_STIR(reactor_4,600)
#依次对反应器1/2/3/4加入20ml二氧六环溶液
S REACTOR_SOLUTION_ADD(3,20.0,reactor_1)
S REACTOR_SOLUTION_ADD(3,20.0,reactor_2)
S REACTOR_SOLUTION_ADD(3,20.0,reactor_3)
S REACTOR_SOLUTION_ADD(3,20.0,reactor_4)
#依次对反应器1/2/3/4加入17ml甲醇溶液
S REACTOR_SOLUTION_ADD(4,17.0,reactor_1)
S REACTOR_SOLUTION_ADD(4,17.0,reactor_2)
S REACTOR_SOLUTION_ADD(4,17.0,reactor_3)
S REACTOR_SOLUTION_ADD(4,17.0,reactor_4)
#给反应器1/2/3/4通入氮气
S REACTOR_N2_ON(reactor_1)
S REACTOR_N2_ON(reactor_2)
S REACTOR_N2_ON(reactor_3)
S REACTOR_N2_ON(reactor_4)
#保持通入氮气20min
S WAIT(1200)
#依次对反应器1/2/3/4加入5ml氨水溶液
#此处加液前要先暂时关闭所加反应器的氮气氛围，加液后再开启
S REACTOR_N2_OFF(reactor_1)
S REACTOR_SOLUTION_ADD(2,5.0,reactor_1)
S REACTOR_N2_ON(reactor_1)

S REACTOR_N2_OFF(reactor_2)
S REACTOR_SOLUTION_ADD(2,5.0,reactor_2)
S REACTOR_N2_ON(reactor_2)

S REACTOR_N2_OFF(reactor_3)
S REACTOR_SOLUTION_ADD(2,5.0,reactor_3)
S REACTOR_N2_ON(reactor_3)

S REACTOR_N2_OFF(reactor_4)
S REACTOR_SOLUTION_ADD(2,5.0,reactor_4)
S REACTOR_N2_ON(reactor_4)

#继续通入氮气10min
S WAIT(600)
#停止通入氮气
S REACTOR_N2_OFF(reactor_1)
S REACTOR_N2_OFF(reactor_2)
S REACTOR_N2_OFF(reactor_3)
S REACTOR_N2_OFF(reactor_4)
#为所有的反应器升温至60℃
S TEMP_SET(reactor_1,60)
S TEMP_SET(reactor_2,60)
S TEMP_SET(reactor_3,60)
S TEMP_SET(reactor_4,60)
#保持温度等待4h
S WAIT(14400)
#依次对反应器1/2/3/4加入5ml氨水溶液
S REACTOR_SOLUTION_ADD(2,5.0,reactor_1)
S REACTOR_SOLUTION_ADD(2,5.0,reactor_2)
S REACTOR_SOLUTION_ADD(2,5.0,reactor_3)
S REACTOR_SOLUTION_ADD(2,5.0,reactor_4)
#继续等待4h
S WAIT(14400)
#降温至25度
S TEMP_SET(reactor_1,25)
S TEMP_SET(reactor_2,25)
S TEMP_SET(reactor_3,25)
S TEMP_SET(reactor_4,25)
#等待15min待其稳定温度至25度
S WAIT(900)
#搅拌速度调整至500RPM
# 启动4个反应器的搅拌，搅拌速度1000RPM
S START_STIR(reactor_1,500)
S START_STIR(reactor_2,500)
S START_STIR(reactor_3,500)
S START_STIR(reactor_4,500)
#依次对反应器1/2/3/4加入40ml稀盐酸溶液
S REACTOR_SOLUTION_ADD(5,40.0,reactor_1)
S REACTOR_SOLUTION_ADD(5,40.0,reactor_2)
S REACTOR_SOLUTION_ADD(5,40.0,reactor_3)
S REACTOR_SOLUTION_ADD(5,40.0,reactor_4)

#水解反应结束
